Repository: Dartmouth-RIT/TLS-Data-Paper

# TLS-Data-Paper

Data and dataset creation scripts accompanying the manuscript:

> *Spectroscopy and Coherent Control of Two-Level System Defect Ensembles Using a Broadband 3D Waveguide*

---

## Repository structure

```
src/
  dataset_creation_scripts/
    pulse_width_sweep/
      experiment_2_dataset_creation.py   ← builds pulse width sweep dataset from raw .npy files
      README.md
      column_info.json
      metadata.json
      experiment_2/
        README.md                        ← dataset documentation
    amplitude_control/
      emperiment_3_dataset_creation.py   ← builds amplitude control dataset from raw .npy files
      README.md
      column_info.json
      metadata.json
      experiment_3/
        README.md                        ← dataset documentation
        figure3_dataset_long.npz         ← full dataset (1,800,000 rows × 8 columns)
        figure3_long_preview.csv         ← first + last 5 traces for quick inspection
```

---

## Experiments

| Experiment | Description | Dataset rows | Key swept variables |
|---|---|---|---|
| [Pulse Width Sweep](src/dataset_creation_scripts/pulse_width_sweep/experiment_2/README.md) | Single-pulse width sweep, silicon SiOx sample | 21,000,000 | pulse width (42 values), frequency (500 values) |
| [Amplitude Control](src/dataset_creation_scripts/amplitude_control/experiment_3/README.md) | Two-pulse coherent control amplitude sweep, 3 samples | 1,800,000 | amplitude (100 values), pulse spacing (6 values) |

---

# Experiment 12 — Coherent Phase Control at Different Temperatures

Raw Broadband Cryogenic Transient Dielectric Spectroscopy (BCTDS) measurements
of a **two-pulse phase coherent-control** protocol on a single sample, repeated
at **seven fridge temperatures** from 8 mK to 750 mK. Quantum interference is
fragile — heat blurs it — so the phase contrast collapses as temperature rises.

> **This dataset is raw measured data.** Every row holds the homodyne **I** and
> **Q** samples exactly as acquired — nothing is cropped, filtered, or
> post-processed. Magnitude, phase, and FFT spectra are computable from I and Q
> (see §5) and are not stored.

---

## 1. What this experiment does

Two square microwave pulses are fired a gap apart; the ring-down is recorded by
homodyne detection. The **phase of the first pulse** is swept 0 → 360° (121 steps
of 3°), across nine inter-pulse spacings (10–600 ns) and two drive frequencies
(3400 and 3560 MHz). The whole set is then repeated at **seven temperature set
points** (8, 95, 200, 307, 400, 600, 750 mK). Each temperature is a separate
acquisition run, thermalised for > 1 hour beforehand; the full campaign spans
about three days.

## 2. The released dataset

**Format:** long — **one row per time sample**. Eight columns:

| Column | Type | Unit | Description |
|---|---|---|---|
| `temperature_mK` | float32 | mK | Fridge **set point** — **primary variable** (8, 95, 200, 307, 400, 600, 750) |
| `frequency_MHz` | float32 | MHz | Drive frequency (3400 or 3560) |
| `spacing_ns` | float32 | ns | Inter-pulse gap in nanoseconds (10, 30, 50, 100, 200, 300, 400, 500, 600) |
| `phase_deg` | float32 | deg | Phase of the **first** pulse, 121 values 0–360 (step 3) |
| `timestamp_ns` | float32 | ns | Time within the trace (fast axis); spacing ≈ 1.8084 ns |
| `elapsed_s` | float32 | s | Wall-clock seconds since the campaign started (slow axis) |
| `I` | float32 | ADC a.u. | **Raw** in-phase homodyne signal |
| `Q` | float32 | ADC a.u. | **Raw** quadrature homodyne signal |

- **Rows:** 7 temps × 2 freqs × 9 spacings × 121 phases × 1000 samples =
  **15,246,000**
- **One ring-down measurement** = 1000 consecutive rows sharing a
  `(temperature_mK, frequency_MHz, spacing_ns, phase_deg)` combination.
- **Row ordering:** ascending temperature (chronological), then frequency, then
  spacing, then phase, then time.
- `temperature_mK` is a **set point**, not a measured value — these files carry
  no thermometry arrays (Experiment 11's do). `elapsed_s` (seconds since the 8 mK
  run started; campaign spans ~3 days) also encodes which run a row belongs to.

## 3. Sample & conditions

Single sample, `Shipley` — sapphire substrate with spin-coated Shipley 1813
photoresist. Temperature is set with the mixing-chamber heater and allowed to
thermalise > 1 hour before each run. Bluefors LD400 refrigerator, WR-229
waveguide (3–6 GHz, TE₁₀), RFSoC readout.

## 4. Constant parameters (in metadata, not columns)

Single-valued quantities live in `metadata.json`: the sample, the pulse width
(fixed 308 AWG ticks → 31.33 ns), `num_pulses = 2`, `pulse_shape = square`, and
the **pulse geometry** (second pulse anchored, first slides with spacing). Drive
amplitudes are **not** recorded in the raw files and are left unasserted
(`None`).

**How time is computed (ticks → ns).** Pulse duration: `ns = ticks / 9830.4 ×
1000` (AWG clock). Ring-down time axis:
`timestamp_ns = sample_index / 552.96 × 1000` (ADC clock), 0 → 1806.64 ns.

File: src/dataset_creation_scripts/12_phase_control_temperature/column_info.json
{
  "dataset": "experiment_12_phase_control_temperature",
  "format": "long (one row per time sample)",
  "n_rows": 15246000,
  "n_columns": 8,
  "schema_rule": "The filename and its parent folder hold everything constant within a file (sample, pulse width, temperature, frequency, spacing); the array axes hold what varies (phase, time) together with the measured I/Q. The phase axis and the per-phase wall clock are stored inside the .npz.",
  "columns": [
    {
      "name": "temperature_mK",
      "dtype": "float32",
      "unit": "mK",
      "role": "coordinate (primary swept input)",
      "measured": false,
      "varies_within_file": false,
      "computed_from": "parent folder 'npz_data_base_{T}mK' and the filename's exp_ID",
      "values": [
        8,
        95,
        200,
        307,
        400,
        600,
        750
      ],
      "n_unique": 7,
      "description": "Fridge set point \u2014 the primary variable of Figure 12. This is a SET POINT, not a measured temperature: these files carry no thermometry arrays (experiment 11's do). Each temperature is a separate run, thermalised >1 hour beforehand."
    },
    {
      "name": "frequency_MHz",
      "dtype": "float32",
      "unit": "MHz",
      "role": "coordinate (swept input)",
      "measured": false,
      "varies_within_file": false,
      "computed_from": "filename field 'freq_XXXX'",
      "values": [
        3400,
        3560
      ],
      "n_unique": 2,
      "description": "Drive and readout frequency. Both pulses fire at this frequency."
    },
    {
      "name": "spacing_ns",
      "dtype": "float32",
      "unit": "ns",
      "role": "coordinate (swept input)",
      "measured": false,
      "varies_within_file": false,
      "computed_from": "filename field 'spacing_X' (microseconds) x 1000",
      "values": [
        10,
        30,
        50,
        100,
        200,
        300,
        400,
        500,
        600
      ],
      "n_unique": 9,
      "description": "Gap between the end of the first pulse and the start of the second. Stored in nanoseconds rather than the filenames' microseconds so the values are exact in float32. Only "
    },
    {
      "name": "phase_deg",
      "dtype": "float32",
      "unit": "deg",
      "role": "coordinate (swept input)",
      "measured": false,
      "varies_within_file": true,
      "computed_from": "pulse_phase_array, stored in each .npz; axis 1",
      "range": [
        0,
        360
      ],
      "n_unique": 121,
      "description": "Phase of the FIRST pulse. The second pulse's phase is held fixed. 0 and 360 deg are the same physical point, acquired independently."
    },
    {
      "name": "timestamp_ns",
      "dtype": "float32",
      "unit": "ns",
      "role": "coordinate (time axis)",
      "measured": false,
      "varies_within_file": true,
      "computed_from": "sample_index / 552.96 * 1000; axis 2",
      "range": [
        0.0,
        1806.6406249999998
      ],
      "n_unique": 1000,
      "description": "Time within the recorded trace. Directly comparable across spacings and temperatures because the second pulse is anchored."
    },
    {
      "name": "elapsed_s",
      "dtype": "float32",
      "unit": "s",
      "role": "acquisition metadata",
      "measured": false,
      "varies_within_file": true,
      "computed_from": "time_stamp_list in each .npz, minus the campaign start",
      "description": "Wall-clock seconds since the campaign started (the 8 mK run), recorded once per phase point. The campaign spans about three days, so this also encodes which run a row belongs to and the thermalisation gaps between set points."
    },
    {
      "name": "I",
      "dtype": "float32",
      "unit": "ADC arbitrary units",
      "role": "measured observable (raw)",
      "measured": true,
      "varies_within_file": true,
      "computed_from": "IQ_avg_matrix[0], loaded directly from the .npz",
      "description": "Raw in-phase homodyne signal, averaged over shots."
    },
    {
      "name": "Q",
      "dtype": "float32",
      "unit": "ADC arbitrary units",
      "role": "measured observable (raw)",
      "measured": true,
      "varies_within_file": true,
      "computed_from": "IQ_avg_matrix[1], loaded directly from the .npz",
      "description": "Raw quadrature homodyne signal, averaged over shots. Combined with I to compute magnitude and phase."
    }
  ],
  "computable_not_stored": {
    "magnitude": "sqrt(I^2 + Q^2)  ==  abs(I + 1j*Q)",
    "phase": "atan2(Q, I)  ==  angle(I + 1j*Q)"
  }
}

File: src/dataset_creation_scripts/12_phase_control_temperature/metadata.json
{
  "experiment_id": "experiment_12",
  "title": "Coherent Phase Control at Different Temperatures",
  "data_type": "raw",
  "description": "Raw BCTDS homodyne I/Q measurements of a two-pulse phase coherent-control protocol on a sapphire sample with spin-coated Shipley 1813 photoresist, repeated at seven fridge temperatures from 8 to 750 mK. Raising the temperature weakens phase sensitivity and destroys coherent control, so the phase contrast collapses as T increases. Only the in-phase (I) and quadrature (Q) signals are measured; magnitude, phase, and FFT spectra are computable from them and are not stored.",
  "samples": [
    {
      "sample_id": 0,
      "name": "Shipley",
      "material": "Sapphire substrate with spin-coated Shipley 1813 photoresist"
    }
  ],
  "apparatus": {
    "refrigerator": "Bluefors LD400 dilution refrigerator",
    "temperature_control": "The MXC heater is adjusted to set the sample temperature to 8, 95, 200, 307, 400, 600 and 750 mK. At each set point the system is allowed to thermalise for >1 hour before data acquisition.",
    "waveguide": "WR-229 rectangular waveguide, 3-6 GHz passband, TE10 mode",
    "detection": "homodyne (in-phase I, quadrature Q)",
    "electronics": "RFSoC"
  },
  "clocks": {
    "awg_clock_MHz": 9830.4,
    "adc_readout_clock_MHz": 552.96
  },
  "timing": {
    "pulse_duration": {
      "hardware_unit": "AWG clock ticks",
      "clock_MHz": 9830.4,
      "formula": "pulse_width_ns = ticks / 9830.4 * 1000",
      "fixed_ticks": 308,
      "resulting_ns": 31.331380208333336
    },
    "time_axis": {
      "hardware_unit": "ADC samples",
      "clock_MHz": 552.96,
      "one_sample_ns": 1.808449074074074,
      "formula": "timestamp_ns = sample_index / 552.96 * 1000",
      "n_samples": 1000,
      "resulting_range_ns": [
        0.0,
        1806.6406249999998
      ]
    }
  },
  "pulse_geometry": {
    "frame": "raw-trace samples/ns, the same frame as timestamp_ns",
    "num_pulses": 2,
    "pulse2_envelope_samples": [
      442,
      461
    ],
    "pulse2_start_ns": 799.3,
    "pulse2_end_ns": 833.7,
    "pulse2_is_anchored": true,
    "source": "Measured from the pulse envelope in the raw data (threshold at 30% of peak magnitude): samples 442 -> 461. Identical at 8 mK and 750 mK, and identical to experiment 5's positions \u2014 the same rig and the same campaign.",
    "note": "The second pulse is fixed in time for every spacing; the first pulse moves earlier as the delay grows, so timestamp_ns is directly comparable across spacings and temperatures."
  },
  "sweep": {
    "sample": {
      "n": 1,
      "values": [
        "Shipley"
      ]
    },
    "temperature": {
      "n": 7,
      "unit": "mK",
      "values": [
        8,
        95,
        200,
        307,
        400,
        600,
        750
      ],
      "note": "The primary variable of Experiment 12. Each temperature is a separate acquisition run with its own ID and start time."
    },
    "drive_frequency": {
      "n": 2,
      "unit": "MHz",
      "values": [
        3400,
        3560
      ]
    },
    "inter_pulse_spacing": {
      "n": 9,
      "unit": "ns",
      "values": [
        10,
        30,
        50,
        100,
        200,
        300,
        400,
        500,
        600
      ]
    },
    "pulse_phase": {
      "n": 121,
      "unit": "deg",
      "range": [
        0,
        360
      ],
      "step": 3,
      "note": "Read from pulse_phase_array in each .npz, not assumed. 0 and 360 deg are the same physical point, acquired independently."
    },
    "time_samples_per_trace": 1000
  },
  "constant_drive_parameters": {
    "pulse_width_ns": 31.331380208333336,
    "pulse_width_ticks": 308,
    "num_pulses": 2,
    "pulse_shape": "square",
    "pulse1_amplitude_au": null,
    "pulse2_amplitude_au": null,
    "amplitude_note": "The drive amplitudes are recorded nowhere: not in the filenames, not in the .npz contents. Experiment 4 used 30000 a.u. (first pulse) and 10000 a.u. (second); that is NOT asserted here."
  },
  "overlap_with_other_experiments": {
    "experiment_5": "The 9 files at 8 mK / 3400 MHz are byte-identical to the whole of experiment 5 (verified by hash). Experiment 5 is the 8 mK / 3400 MHz slice of this campaign, sharing the run ID 'Shipley_phase_8mK_20251012_132853'. Both are released separately so each dataset stands alone."
  },
  "acquisition": {
    "campaign_start_utc": "2025-10-12T13:28:57",
    "run_starts_utc": {
      "8": "2025-10-12T13:28:57",
      "95": "2025-10-12T22:17:13",
      "200": "2025-10-13T13:05:33",
      "307": "2025-10-13T21:29:50",
      "400": "2025-10-14T12:49:22",
      "600": "2025-10-14T22:00:15",
      "750": "2025-10-15T11:08:33"
    },
    "run_ids": {
      "8": "Shipley_phase_8mK_20251012_132853",
      "95": "Shipley_phase_95mK_20251012_221708",
      "200": "Shipley_phase_200mK_20251013_130527",
      "307": "Shipley_phase_307mK_20251013_212945",
      "400": "Shipley_phase_400mK_20251014_124917",
      "600": "Shipley_phase_600mK_20251014_220010",
      "750": "Shipley_phase_750mK_20251015_110827"
    },
    "elapsed_s_note": "elapsed_s is wall-clock seconds since campaign_start_utc (the earliest timestamp across all files, i.e. the start of the 8 mK run), taken from the time_stamp_list array inside each .npz. The campaign spans about three days. To get seconds within a single temperature's run, subtract that run's start from acquisition.run_starts_utc. Stored as elapsed seconds rather than an absolute epoch because float32 cannot represent Unix timestamps to better than ~128 s; elapsed integer seconds up to 16.7 M are exact."
  }
}
