Repository: Dartmouth-RIT/TLS-Data-Paper

# TLS-Data-Paper

Data and dataset creation scripts accompanying the manuscript:

> *Spectroscopy and Coherent Control of Two-Level System Defect Ensembles Using a Broadband 3D Waveguide*

---

## Repository structure

```
src/
  dataset_creation_scripts/
    pulse_width_sweep/
      experiment_2_dataset_creation.py   ← builds pulse width sweep dataset from raw .npy files
      README.md
      column_info.json
      metadata.json
      experiment_2/
        README.md                        ← dataset documentation
    amplitude_control/
      emperiment_3_dataset_creation.py   ← builds amplitude control dataset from raw .npy files
      README.md
      column_info.json
      metadata.json
      experiment_3/
        README.md                        ← dataset documentation
        figure3_dataset_long.npz         ← full dataset (1,800,000 rows × 8 columns)
        figure3_long_preview.csv         ← first + last 5 traces for quick inspection
```

---

## Experiments

| Experiment | Description | Dataset rows | Key swept variables |
|---|---|---|---|
| [Pulse Width Sweep](src/dataset_creation_scripts/pulse_width_sweep/experiment_2/README.md) | Single-pulse width sweep, silicon SiOx sample | 21,000,000 | pulse width (42 values), frequency (500 values) |
| [Amplitude Control](src/dataset_creation_scripts/amplitude_control/experiment_3/README.md) | Two-pulse coherent control amplitude sweep, 3 samples | 1,800,000 | amplitude (100 values), pulse spacing (6 values) |

---

# Experiment 11 — Temperature Dependence of BCTDS During Warm-Up

Raw Broadband Cryogenic Transient Dielectric Spectroscopy (BCTDS) measurements
of **single-pulse broadband spectroscopy**, swept across 3–5 GHz and repeated
back-to-back while the dilution refrigerator is deliberately allowed to warm up
from base temperature to ~250 K. The sweep index doubles as a temperature axis,
so the dataset captures how sharp, structured ring-downs wash out as the sample
heats.

> **This dataset is raw measured data.** Every row holds the homodyne **I** and
> **Q** samples exactly as acquired — nothing is cropped, filtered, or fitted.
> Magnitude, phase, FFT spectra and fitted lifetimes are computable from I and Q
> (see §5) and are not stored.

---

## 1. What this experiment does

A single square microwave pulse is fired, its **frequency** stepped across the
3–5 GHz band (401 settings, 5 MHz apart), and the ring-down recorded by homodyne
detection. That full sweep is then repeated **106 times** back-to-back while the
fridge warms from ~0.14 K to ~250 K over ~17 hours (each sweep ≈ 9 minutes).
Because the fridge is warming throughout, the sweep number (`rep_index`) is
monotonic in **both** wall-clock time and temperature — so temperature here is
**measured** and stored per reading, not a fixed setting.

## 2. The released dataset

**Format:** long — **one row per time sample**. Eight columns:

| Column | Type | Unit | Description |
|---|---|---|---|
| `rep_index` | float32 | index | Which back-to-back sweep (0–105) — **primary variable**; monotonic in time and temperature |
| `frequency_MHz` | float32 | MHz | Drive frequency — swept axis, 3000–5000 (step 5) |
| `T_mxc_K` | float32 | K | Mixing-chamber plate temperature, **in kelvin** — **may be NaN** (see §6) |
| `T_still_K` | float32 | K | Still-stage temperature, in kelvin |
| `timestamp_ns` | float32 | ns | Time within the trace (fast axis); spacing ≈ 1.8084 ns |
| `elapsed_s` | float32 | s | Wall-clock seconds since the warm-up started (slow axis) |
| `I` | float32 | ADC a.u. | **Raw** in-phase homodyne signal (never NaN) |
| `Q` | float32 | ADC a.u. | **Raw** quadrature homodyne signal (never NaN) |

- **Rows:** 106 reps × 401 frequencies × 1000 samples = **42,506,000** (the
  largest dataset in the series — ~1.6 GB pickle, ~3 GB CSV; needs ~3.5 GB RAM
  to build).
- **One ring-down measurement** = 1000 consecutive rows sharing a
  `(rep_index, frequency_MHz)` combination.
- **Row ordering:** ascending `rep_index` (chronological), then frequency, then
  time.
- `T_mxc_K` / `T_still_K` are in **kelvin, not millikelvin** — averaging
  `T_mxc_K` over a rep gives that sweep's temperature (rep 0 → 0.1416 K,
  rep 45 → 88.2431 K). The actual sample is expected to be *colder* than this
  plate reading.

## 3. Sample & conditions

Single sample, `FM_Shipley` — sapphire substrate with spin-coated Shipley 1813
photoresist. Bluefors LD400 refrigerator, WR-229 waveguide (3–6 GHz, TE₁₀),
RFSoC readout. Drive amplitude is HFSS-calibrated flat across the band; its
absolute value is not recorded in the raw files.

## 4. Constant parameters (in metadata, not columns)

Single-valued quantities live in `metadata.json`: the sample, `num_pulses = 1`,
`pulse_shape = square`, and the pulse width (fixed 308 AWG ticks → 31.33 ns).

**How time is computed (ticks → ns).** Pulse duration:
`ns = ticks / 9830.4 × 1000` (AWG clock). Ring-down time axis:

File: src/dataset_creation_scripts/11_temperature_sweep_warmup/column_info.json
{
  "dataset": "experiment_11_temperature_sweep_warmup",
  "format": "long (one row per time sample)",
  "n_rows": 42506000,
  "n_columns": 8,
  "schema_rule": "The filename holds the sample, the pulse width and the sweep index; the array axes hold the drive frequency (axis 1) and time (axis 2) together with the measured I/Q. Unlike every other experiment in this series, the thermometry is also measured per frequency point and stored in the file, so T_mxc_K and T_still_K are per-row measurements rather than metadata.",
  "columns": [
    {
      "name": "rep_index",
      "dtype": "float32",
      "unit": "index",
      "role": "coordinate (primary variable)",
      "measured": false,
      "varies_within_file": false,
      "computed_from": "filename field 'rep_N'",
      "range": [
        0,
        105
      ],
      "n_unique": 106,
      "description": "Which back-to-back sweep this row belongs to. The primary variable of Experiment 11: because the sweeps run continuously during a warm-up, rep index is monotonic in both wall-clock time and temperature."
    },
    {
      "name": "frequency_MHz",
      "dtype": "float32",
      "unit": "MHz",
      "role": "coordinate (swept axis)",
      "measured": false,
      "varies_within_file": true,
      "computed_from": "pulse_freq_array, stored in each .npz; axis 1",
      "range": [
        3000,
        5000
      ],
      "n_unique": 401,
      "description": "Drive frequency: 401 values from 3000 to 5000 MHz in 5 MHz steps. Each frequency gets its own single-pulse ring-down trace. Not in the filename, because frequency is the swept axis."
    },
    {
      "name": "T_mxc_K",
      "dtype": "float32",
      "unit": "K",
      "role": "measured observable (thermometry)",
      "measured": true,
      "varies_within_file": true,
      "computed_from": "T_mxc, stored in each .npz; one value per frequency point",
      "may_be_nan": true,
      "description": "Mixing-chamber plate temperature in KELVIN (not millikelvin), measured once per frequency point. Averaging it over a rep gives that sweep's temperature (rep 0 -> 0.1416 K, rep 45 -> 88.2431 K). CONTAINS NaN: the thermometer stops reading as the fridge warms (9,221,000 rows, in reps 83-105). NaN means 'not measured'. The actual sample is expected to be colder than this plate reading."
    },
    {
      "name": "T_still_K",
      "dtype": "float32",
      "unit": "K",
      "role": "measured observable (thermometry)",
      "measured": true,
      "varies_within_file": true,
      "computed_from": "T_still, stored in each .npz; one value per frequency point",
      "may_be_nan": true,
      "description": "Still-stage temperature in KELVIN, measured once per frequency point. Continues to read at high temperature where T_mxc_K drops out."
    },
    {
      "name": "timestamp_ns",
      "dtype": "float32",
      "unit": "ns",
      "role": "coordinate (time axis)",
      "measured": false,
      "varies_within_file": true,
      "computed_from": "sample_index / 552.96 * 1000; axis 2",
      "range": [
        0.0,
        1806.6406249999998
      ],
      "n_unique": 1000,
      "description": "Time within the recorded trace \u2014 the fast axis, on which the ring-down physics lives. Not to be confused with elapsed_s, which is the slow wall-clock axis of the warm-up."
    },
    {
      "name": "elapsed_s",
      "dtype": "float32",
      "unit": "s",
      "role": "acquisition metadata",
      "measured": false,
      "varies_within_file": true,
      "computed_from": "time_stamp_list in each .npz, minus the run start",
      "description": "Wall-clock seconds since the warm-up started, recorded once per frequency point. The slow axis: the full run spans ~17.1 h and reps 0-50 span ~7.7 h. Pairs with T_mxc_K to track the fridge temperature against wall-clock time."
    },
    {
      "name": "I",
      "dtype": "float32",
      "unit": "ADC arbitrary units",
      "role": "measured observable (raw)",
      "measured": true,
      "varies_within_file": true,
      "computed_from": "IQ_avg_matrix[0], loaded directly from the .npz",
      "description": "Raw in-phase homodyne signal, averaged over shots. Never NaN."
    },
    {
      "name": "Q",
      "dtype": "float32",
      "unit": "ADC arbitrary units",
      "role": "measured observable (raw)",
      "measured": true,
      "varies_within_file": true,
      "computed_from": "IQ_avg_matrix[1], loaded directly from the .npz",
      "description": "Raw quadrature homodyne signal, averaged over shots. Never NaN. Combined with I to compute magnitude and phase."
    }
  ],
  "computable_not_stored": {
    "magnitude": "sqrt(I^2 + Q^2)  ==  abs(I + 1j*Q)",
    "phase": "atan2(Q, I)  ==  angle(I + 1j*Q)",
    "log_amplitude_spectrum": "log10(abs(I + 1j*Q) + 0.01)",
    "tau_us": "fitted ring-down lifetime \u2014 an exponential curve_fit over the post-pulse window, per frequency. It lives in the processed_result_npz companion directory, not here."
  }
}

File: src/dataset_creation_scripts/11_temperature_sweep_warmup/metadata.json
{
  "experiment_id": "experiment_11",
  "title": "Temperature Dependence of BCTDS During Warm-Up",
  "data_type": "raw",
  "description": "Raw BCTDS homodyne I/Q measurements of single-pulse broadband spectroscopy on a sapphire sample coated with Shipley 1813 photoresist, swept 3000-5000 MHz and repeated back-to-back during a standard Bluefors warm-up. Each sweep takes about 9 minutes and the fridge climbs from ~0.14 K to ~250 K over the run, so the sweep index doubles as a temperature axis. Sharp ring-downs and collapse-and-revival patterns near base temperature wash out as the sample warms. Both stage temperatures are measured once per frequency point and are included as columns. Only the in-phase (I) and quadrature (Q) signals are measured; magnitude, phase, FFT spectra and fitted lifetimes are computable from them and are not stored.",
  "samples": [
    {
      "sample_id": 0,
      "name": "FM_Shipley",
      "material": "Sapphire substrate with spin-coated Shipley 1813 photoresist"
    }
  ],
  "apparatus": {
    "refrigerator": "Bluefors LD400 dilution refrigerator",
    "temperature": "swept by warming from base to ~250 K; measured, not set",
    "waveguide": "WR-229 rectangular waveguide, 3-6 GHz passband, TE10 mode",
    "detection": "homodyne (in-phase I, quadrature Q)",
    "electronics": "RFSoC",
    "calibration": "HFSS-calibrated drive amplitude, flat across the band ('HFSS_calib' in the run ID)."
  },
  "clocks": {
    "awg_clock_MHz": 9830.4,
    "adc_readout_clock_MHz": 552.96
  },
  "timing": {
    "pulse_duration": {
      "hardware_unit": "AWG clock ticks",
      "clock_MHz": 9830.4,
      "formula": "pulse_width_ns = ticks / 9830.4 * 1000",
      "fixed_ticks": 308,
      "resulting_ns": 31.331380208333336
    },
    "time_axis": {
      "hardware_unit": "ADC samples",
      "clock_MHz": 552.96,
      "one_sample_ns": 1.808449074074074,
      "formula": "timestamp_ns = sample_index / 552.96 * 1000",
      "n_samples": 1000,
      "resulting_range_ns": [
        0.0,
        1806.6406249999998
      ]
    },
    "sweep_duration": "about 9 minutes per rep (401 frequency points)"
  },
  "pulse_geometry": {
    "frame": "raw-trace samples/ns, the same frame as timestamp_ns",
    "num_pulses": 1,
    "envelope_samples": [
      103,
      121
    ],
    "envelope_ns": [
      186.3,
      218.8
    ],
    "source": "Measured from the data (threshold at 30% of peak magnitude), rep 0. The acquisition definition declares no pulse position. Threshold-based edges overestimate the extent slightly; the implied width (~32 ns) is consistent with the 308-tick / 31.33 ns pulse in the filename. This is a single-pulse experiment: there is no inter-pulse spacing."
  },
  "sweep": {
    "sample": {
      "n": 1,
      "values": [
        "FM_Shipley"
      ]
    },
    "rep": {
      "n": 106,
      "range": [
        0,
        105
      ],
      "note": "The primary variable. Sweeps are back-to-back during a warm-up, so rep index is monotonic in both time and temperature."
    },
    "drive_frequency": {
      "n": 401,
      "unit": "MHz",
      "range": [
        3000,
        5000
      ],
      "step": 5,
      "source": "pulse_freq_array, stored in each .npz",
      "note": "The 3 GHz and 5 GHz sweep limits correspond to k_B T = h f temperatures of 144 mK and 240 mK."
    },
    "time_samples_per_trace": 1000
  },
  "constant_drive_parameters": {
    "pulse_width_ns": 31.331380208333336,
    "pulse_width_ticks": 308,
    "num_pulses": 1,
    "pulse_shape": "square",
    "pulse_amplitude_au": null,
    "amplitude_note": "The drive amplitude is not stated for this experiment and is absent from the filenames and the .npz contents. It is HFSS-calibrated to be flat across the band."
  },
  "thermometry": {
    "T_mxc_K": "Mixing-chamber plate temperature, kelvin, one reading per frequency point.",
    "T_still_K": "Still-stage temperature, kelvin, one reading per frequency point.",
    "sample_vs_plate": "The actual sample temperature is expected to be LOWER than the plate reading, because of the relatively low thermal conductivity between the baseplate and the insulating sapphire samples. T_mxc_K is the plate, not the sample.",
    "nan_policy": "T_mxc_K contains 9,221 NaN values: the mixing-chamber thermometer stops reading as the fridge warms, and the first all-NaN sweep is rep 84. I and Q are never NaN. NaN here means 'not measured', not 'bad data'."
  },
  "processed_companion": {
    "directory": "processed_result_npz/",
    "note": "The raw data folder contains a second directory of DERIVED results, read by the downstream analysis rather than the raw sweeps packaged here. It holds, per rep: mag_log_matrix (401, 910), tau_us_array (401,), xc_array, average_transmission, phase_TP_fft_matrix (2001, 276), V_fit_avg_phase_TP_fft_matricies, and interpolated axes. Those are derived quantities \u2014 tau, for instance, is a scipy curve_fit output, not a measured value \u2014 so none of them are in this dataset, which packages the raw sweeps only. Everything there is computable from the raw I/Q here."
  },
  "acquisition": {
    "run_id": "FM_Shipley_cont_HFSS_calib_20251008_174837",
    "run_start_utc": "2025-10-08T17:48:39",
    "elapsed_s_note": "elapsed_s is wall-clock seconds since run_start_utc (the first timestamp of rep 0), taken from the time_stamp_list array inside each .npz, one entry per frequency point. The full run spans about 17.1 hours; reps 0-50 span about 7.7 hours. Stored as elapsed seconds rather than an absolute epoch because float32 cannot represent Unix timestamps to better than ~128 s; elapsed integer seconds up to 16.7 M are exact."
  }
}
